Repository: Yan-Kai-Chen/OpenPerov

# OpenPerov

### Expert language models for perovskite photovoltaics

OpenPerov connects expert-calibrated literature learning, scientific reasoning and materials decisions in perovskite photovoltaics. Flash is the adapted Qwen3.6-27B answer model. Pro adds evidence retrieval, learned ranking and local answer revision.

**Code and evaluation release v0.1.0rc1.** Research resources for *Evidence-grounded language models guide perovskite interface design*, by Yankai Chen, Zhi Wan and Tao Jing.

This repository provides OpenPerov training and inference code, PSM-Bench, expert-comparison tasks and reproducible evaluation results.

File: benchmarks/psm_bench/references.jsonl (part 1 of 76)
{"benchmark_id":"benchmark-close_BN_CLOSED_BOOK_BATCH_001_CORE_000006_SUBJ1","task_family":"mechanism_diagnostic","expected_answer":"The weaker photoluminescence redshift in the complete device can arise because selective contacts extract photocarriers and reduce the carrier accumulation that drives emissive iodide-rich domain formation in an isolated film. This does not immobilize the halides. Illumination, internal electric fields, defects, and chemical-potential gradients can still drive iodide through the absorber and transport layers. Silver acts as a reactive iodide sink: formation of AgI consumes migrated iodide, perturbs interfacial stoichiometry, and makes part of the redistribution chemically irreversible. The resulting ionic polarization, interfacial defects, and contact degradation can increase hysteresis and lower photovoltaic performance even when the bulk PL spectrum shows only weak demixing or later recovers. A decisive test would compare otherwise identical devices with Ag and an inert, iodide-blocking electrode or diffusion barrier while simultaneously tracking depth-resolved iodide/AgI formation, hysteresis, and PL under the same illumination protocol. Suppression of AgI and hysteresis without a major change in the initial PL response would support the proposed interfacial sink mechanism.","scoring_key_points":["Selective carrier extraction can reduce photocarrier-driven emissive phase segregation relative to a bare film.","Mobile iodide can still migrate under light, field, and defect gradients even when the PL redshift is small.","A reactive Ag contact can trap iodide as AgI, causing irreversible interfacial stoichiometric loss and hysteresis.","A controlled electrode/barrier substitution with operando ion-distribution and device measurements can test the mechanism."],"accepted_equivalents":["Reduced quasi-Fermi-level splitting or carrier density suppresses visible demixing without stopping ion migration.","Silver functions as a chemical sink or getter for iodide.","Depth-resolved ToF-SIMS, XPS, or operando scattering may be used to track interfacial iodide accumulation.","An inert electrode such as Au or a suitable diffusion-blocking interlayer is an acceptable mechanistic control if other stack variables are held constant."],"common_wrong_answers":["Concluding that a smaller PL redshift proves the complete device is intrinsically more stable.","Attributing AgI only to moisture without connecting it to iodide migration from the absorber.","Treating hysteresis as a purely electronic capacitance effect unrelated to ionic redistribution.","Claiming that recovery of the PL peak guarantees recovery of interfacial composition and device performance."]}
{"benchmark_id":"benchmark-close_BN_CLOSED_BOOK_BATCH_001_CORE_000006_SUBJ2","task_family":"stability_design_transfer","expected_answer":"Equal photon dose does not guarantee an equivalent degradation pathway because dark periods permit partial ionic back-diffusion, defect-state relaxation, strain redistribution, and crystallite reorientation. Repeating those transitions can create path-dependent fatigue that a continuous test may miss or mis-rank. The minimum defensible design should compare repeated light/dark cycling with continuous illumination at matched dose, a dark-aging control, and a temperature-matched light-off thermal-cycle control. After every light and dark segment, it should measure an optical indicator such as PL, structural indicators such as GIWAXS peak position, residual secondary-phase intensity, microstrain, and texture/orientation, and device indicators such as stabilized MPP output and hysteresis. A material fails the fatigue criterion if the dark-rest PL largely recovers but the post-dark structural baseline or device performance drifts cumulatively beyond reproducibility limits. Direct mitigation should combine absorber-level suppression of ion motion and strain, for example composition/cation/lattice engineering, with interface-level protection such as an iodide-blocking interlayer or a less reactive electrode.","scoring_key_points":["Explains why matched light dose does not reproduce path-dependent light/dark relaxation and fatigue.","Includes cyclic, continuous-light, dark-aging, and temperature-matched light-off controls.","Tracks optical recovery together with residual phase, lattice, microstrain/texture, MPP, and hysteresis after each cycle.","Defines cumulative post-dark drift as failure and proposes both absorber-level and interface/electrode-level mitigation."],"accepted_equivalents":["Cycle-count dependence, memory effects, or noncommutative stress history are acceptable descriptions of structural fatigue.","In situ or operando XRD may substitute for GIWAXS if it resolves lattice shift, secondary phases, strain, and orientation.","Halide-vacancy reduction, lattice stiffening, strain relaxation, or compositional redesign are acceptable absorber interventions.","A diffusion barrier, chemically inert metal, or contact redesign is an acceptable interface intervention."],"common_wrong_answers":["Assuming equal integrated photon dose makes continuous and cyclic tests equivalent.","Using only PL recovery as the pass criterion.","Comparing light cycling only with a hot dark control and omitting continuous-light and dark-aging baselines.","Proposing generic encapsulation without targeting ion migration, structural fatigue, or contact reactivity."]}
{"benchmark_id":"benchmark-close_BN_CLOSED_BOOK_BATCH_001_CORE_000008_SUBJ2","task_family":"stability_design_transfer","expected_answer":"The translation strategy should replace expensive bulk noble-metal protection with a corrosion-resistant low-cost foil carrying only a thin catalyst layer, while preserving continuous electrical contact and chemical isolation from the electrolyte. The foil-to-tandem bond must combine low sheet/contact resistance with solvents and cure conditions that do not attack the perovskite or recombination junction; a graded or multilayer conductive adhesive can be screened against pure highly resistive and highly aggressive extremes. Edge seals and barrier layers should be redesigned as a multilayer system that blocks acid and water, tolerates gas evolution and thermal expansion, and prevents electrolyte access to the TCO and bond line. Qualification must include light, temperature, electrical load, acidic electrolyte, gas-bubble/mechanical, and light-dark cycling both in combination and as isolated controls. During aging, report Faradaic-efficiency-corrected STH, catalyst polarization curves, subcell-resolved EQE or luminescence, series/contact resistance, leakage current, and spatial ingress maps. A design is economically meaningful only if its measured degradation law and yield-adjusted added cost reduce projected lifetime-normalized hydrogen cost; for example, a barrier that doubles area cost but does not move the extrapolated service life toward the multi-year threshold should be rejected.","scoring_key_points":["Redesigns the catalyst support and protection as a thin-catalyst, corrosion-resistant, low-cost foil rather than relying on bulk noble metal.","Co-optimizes a low-resistance, chemically compatible bond and multilayer electrolyte barrier without damaging the buried tandem.","Uses combined and isolated light, heat, bias, acid, gas/mechanical, and cycling stresses with catalyst- and subcell-specific diagnostics.","Judges changes by lifetime- and yield-adjusted hydrogen cost, not by area cost or short-term STH alone."],"accepted_equivalents":["Catalyst-coated stainless steel, titanium, or another corrosion-resistant support is acceptable if compatibility is justified.","A conductive laminate, anisotropic adhesive, or diffusion-barrier contact is acceptable if both contact resistance and solvent damage are addressed.","Equivalent economic metrics such as LCOH, hydrogen yield per replacement cycle, or discounted lifetime energy output are acceptable.","A physics-based acceleration model may replace direct multi-year testing if it is calibrated against multiple coupled-stress conditions."],"common_wrong_answers":["Focusing only on replacing Pt while ignoring electrolyte sealing and electrical bonding.","Using a single damp-heat or continuous-light test as a proxy for immersed operating conditions.","Calling a design successful because initial STH is higher despite faster degradation.","Comparing uncorrected photocurrent without checking Faradaic efficiency or catalyst polarization."]}
{"benchmark_id":"benchmark-close_BN_CLOSED_BOOK_BATCH_001_CORE_000009_SUBJ2","task_family":"stability_design_transfer","expected_answer":"Direct transfer is not justified because SHJ, TOPCon, and PERC expose different passivation stacks, doped contacts, transparent conductors, metallization schemes, and thermal budgets. The first gate is architecture mapping: identify which layers contact the encapsulant and solvent, then test whether the delamination temperature, polar solvents, toluene, and ultrasonication alter passivation, tunnel oxides, poly-Si contacts, dielectric layers, Ag/Al contacts, or adhesion. The second gate is selective removal: the perovskite and transport layers must be removed below a defined Pb/I residue limit without etching or swelling the retained layers, verified by XPS/ToF-SIMS, morphology, thickness, adhesion, and contact-resistance measurements. The third gate is retained function after each recycling loop, including lifetime or iVOC, reflectance/EQE, sheet and contact resistance, and performance of a rebuilt bottom cell and tandem; trend limits should be specified rather than accepting one successful loop. The scale gate must include solvent recovery, worker and environmental hazards, water and energy demand, throughput, yield, and the value retained in the silicon cell. A process should proceed only when yield-adjusted recovered-cell value and avoided embodied energy exceed the environmental and manufacturing burden, and design-for-disassembly changes should be considered if opening the package dominates cost or damage.","scoring_key_points":["Requires architecture-specific compatibility tests for passivation, contacts, metallization, adhesion, and thermal budget before transfer.","Defines residue-removal and retained-layer integrity gates using chemical, morphological, and electrical diagnostics.","Requires loop-by-loop lifetime/iVOC, optical, resistance, and rebuilt-device performance with explicit degradation limits.","Includes solvent recovery, toxicity, energy, throughput, yield, retained value, and design-for-disassembly in the go/no-go decision."],"accepted_equivalents":["Tunnel-oxide integrity, poly-Si contact selectivity, dielectric passivation, or Al-BSF stability are valid architecture-specific concerns.","A life-cycle assessment, technoeconomic analysis, or material-flow analysis is acceptable for the scale gate.","A validated alternative solvent or dry-removal process may pass if it meets the same selectivity and environmental criteria.","A cumulative efficiency-loss or value-retention threshold across recycling loops is an acceptable repeatability rule."],"common_wrong_answers":["Assuming all crystalline-silicon bottom cells tolerate the same solvents and thermal exposure.","Using visual cleanliness as the only release criterion.","Demonstrating one rebuilt device without evaluating yield or repeated-loop degradation.","Claiming circularity from device reuse while ignoring solvent toxicity, recovery, and process energy."]}
{"benchmark_id":"benchmark-close_BN_CLOSED_BOOK_BATCH_001_CORE_000023_SUBJ2","task_family":"stability_design_transfer","expected_answer":"The top-cell voltage gain can add to tandem voltage only if the recombination contact remains selective and low loss, the top cell does not introduce shunts, and its quasi-Fermi-level splitting is preserved after integration. The fill-factor gain translates only if large-area uniformity, series resistance, and recombination-layer resistance do not dominate the tandem. Because the subcells are series connected, tandem current is limited by the lower photocurrent; additive-induced changes in film thickness, parasitic absorption, or transmission can therefore erase a Voc/FF benefit by worsening current matching. Aging should combine full-spectrum and spectrally selective stress, with periodic subcell EQE, electroluminescence/PL, Suns-Voc or pseudo-JV, dark J-V/impedance, and contact-resistance measurements. The top-cell branch should track Sn2+/Sn4+ chemistry, halide redistribution, trap density, and spectral PL. The CIGS branch should track its filtered EQE, junction voltage, and luminescence. The interconnect branch should be diagnosed by voltage loss, resistance growth, or injection nonuniformity that cannot be assigned to either absorber. Comparing isolated single-junction controls with complete tandems under the same environment is required to identify integration-specific failure.","scoring_key_points":["States that top-cell Voc gains translate only if recombination-contact selectivity and quasi-Fermi-level splitting are preserved.","Explains that series-current matching and top-cell transmission/thickness can offset voltage or fill-factor gains.","Recognizes that tandem FF can be dominated by interconnect, series resistance, shunts, and area nonuniformity.","Proposes subcell-resolved optical, electrical, and chemical aging diagnostics plus isolated single-junction controls."],"accepted_equivalents":["Pseudo-JV, Suns-Voc, luminescence coupling analysis, or voltage-dependent EQE may be used to separate recombination and resistive losses.","Filtered JV/EQE or optical-bias EQE is acceptable for subcell-resolved current diagnosis.","Sn oxidation may be tracked by XPS/XANES and halide motion by depth profiling or bias-stress methods.","A statement that the tandem voltage is approximately the sum of subcell voltages is acceptable only if interconnect losses are addressed."],"common_wrong_answers":["Assuming a higher single-junction PCE automatically produces the same relative tandem-PCE gain.","Ignoring current matching because the top-cell bandgap is unchanged.","Attributing all tandem aging to Sn oxidation without testing the recombination layer or CIGS subcell.","Using only the two-terminal tandem J-V curve to localize degradation."]}
{"benchmark_id":"benchmark-close_BN_CLOSED_BOOK_BATCH_001_CORE_000029_SUBJ1","task_family":"mechanism_diagnostic","expected_answer":"Transient photocurrent and TRPL probe different rate processes. A faster photocurrent transient can indicate more rapid extraction or collection through the electron-contact interface, provided the measured decay is not dominated by the external RC time constant. A longer TRPL lifetime indicates that photogenerated carriers survive longer because nonradiative recombination and interfacial trapping are reduced; it does not imply slower extraction when measured on a film or under a different boundary condition. Observing faster extraction together with longer radiative survival is therefore the expected combination for a better-passivated, better-aligned buried interface. The unchanged bandgap and nearly unchanged Jsc argue against bulk halide alloying or enhanced absorption as the main origin, while the Voc and FF gains point to lower interfacial recombination, stronger built-in selectivity, and reduced transport loss. The inference should be validated by controlling excitation density, detection geometry, film thickness, and device capacitance/series resistance, and by corroborating it with TPV, impedance, SCLC, bottom-side PL, or Mott-Schottky measurements.","scoring_key_points":["Distinguishes faster transient photocurrent extraction/collection from carrier recombination lifetime.","Interprets longer TRPL as reduced nonradiative recombination or trapping rather than slower extraction.","Uses unchanged bandgap/Jsc and increased Voc/FF to localize the dominant gain to the buried interface and charge selectivity.","Identifies RC, geometry, excitation-density, or fitting artifacts and requires an orthogonal electrical/optical control."],"accepted_equivalents":["TPC may be described as an extraction time constant and TRPL as an effective recombination lifetime.","Enhanced built-in field, improved band alignment, or reduced interface trap density are acceptable dominant improvements.","TPV, intensity-dependent Voc, impedance, SCLC, or bottom-illumination PL are acceptable corroborating measurements.","A warning that faster TPC decay can also result from a smaller device capacitance is acceptable."],"common_wrong_answers":["Calling the faster photocurrent decay evidence of faster recombination without considering extraction.","Claiming that longer TRPL necessarily means carriers are extracted more slowly.","Attributing the performance gain to bulk bandgap widening despite unchanged bandgap and Jsc.","Ignoring RC and measurement-geometry differences between TPC and TRPL."]}
{"benchmark_id":"benchmark-close_BN_CLOSED_BOOK_BATCH_002_CORE_000030_SUBJ2","task_family":"stability_design_transfer","expected_answer":"Use an orthogonal design rather than testing only the complete champion stack. At minimum, vary the buried contact between the baseline monolayer and the coverage-improved co-assembled contact, and vary the upper interface among no bulky-ammonium treatment, conventionally annealed treatment, and vacuum-annealed treatment. Fabricate these combinations at coupon and module-relevant area, with replicated lots and matched absorber, ETL, electrode and encapsulation. This separates buried-contact, top-interface and area-scaling effects and exposes interactions between them. Apply a stress matrix that includes the original 55 °C/N2 MPP condition as a bridge control, 85 °C MPP in inert gas, 85 °C MPP in controlled humidity or damp heat, thermal cycling, and light-soak bias conditions. Unencapsulated and encapsulated specimens should be distinguished because barrier performance can mask intrinsic interface failure. Diagnose buried-contact failure through reverse dark current, shunt resistance, FF, local hot spots, EL/LBIC maps and spatial KPFM or contact-potential maps. Diagnose top-interface failure through QFLS/PLQY loss, ideality-factor changes, surface-sensitive diffraction or PL phase evolution, UPS/Kelvin-probe shifts, and ToF-SIMS or related depth profiling for PEA, halide and metal migration. Diagnose scale nonuniformity through thickness and composition mapping, sheet/contact-resistance maps, module-segment J-V, EL/PL imaging and statistics of dead or weak regions. A defensible go/no-go rule should be predefined at the module level, for example retention of at least 90% of stabilized power after the target 85 °C humid-light MPP duration, with no progressive local shunts, no unacceptable segment mismatch, and no treatment-specific ion accumulation. Passing only 55 °C/N2 or dark storage is insufficient.","scoring_key_points":["Uses an orthogonal buried-contact × top-treatment × area design with proper baseline and processing controls.","Includes bridge, thermal, humid, illuminated MPP and cycling stresses while separating encapsulated from intrinsic-interface behavior.","Maps distinct failure signatures to buried leakage, top-interface chemistry or ion migration, and large-area nonuniformity using spatial or operando diagnostics.","Defines a predeclared module-level go/no-go criterion based on stabilized power plus local failure and ion-migration evidence."],"accepted_equivalents":["A statistically powered fractional factorial design is acceptable if it still resolves the three requested failure origins.","Lock-in thermography, photoluminescence imaging, electroluminescence imaging, LBIC or segment-resolved J-V are acceptable spatial diagnostics.","SIMS, XPS depth profiling, isotope tracing, solid-state NMR or operando X-ray methods are acceptable ion-migration probes when correctly applied.","A different quantitative retention threshold is acceptable if it is declared in advance and tied to the intended qualification standard."],"common_wrong_answers":["Testing only the full optimized device against one control, which cannot separate the two interfaces or scale effects.","Treating 55 °C nitrogen MPP stability as proof of 85 °C humid-air module reliability.","Reporting only average module PCE and overlooking localized shunts, segment mismatch, or coating gradients.","Using dark shelf storage as a substitute for illuminated operational testing."]}
{"benchmark_id":"benchmark-close_BN_CLOSED_BOOK_BATCH_002_CORE_000036_SUBJ1","task_family":"mechanism_diagnostic","expected_answer":"The single-dipole claim is underdetermined because the interlayer simultaneously changes liquid-solid interactions, film formation, chemical coordination and contact electrostatics. Orthogonal controls should vary one function at a time. A chemically inert surface-energy modifier should reproduce the contact angle with minimal dipole and minimal Lewis-acid/base passivation; if it reproduces grain-size, nucleation-density, morphology, lifetime and part of the QFLS gain, wetting-mediated crystallization is causal. A dipolar analogue with similar anchoring and coverage but weak defect-binding chemistry should reproduce the UPS/KPFM work-function shift; if Voc and contact selectivity follow the energetic shift without comparable morphology or PL-lifetime changes, electrostatic alignment is causal. A passivating but nearly non-dipolar analogue should reduce surface recombination, raise PLQY/QFLS and lower ideality factor without a large work-function shift; that supports chemical passivation. A patterned or porous insulating interlayer that changes the real contact fraction while preserving local chemistry can test contact-area effects; reduced interfacial recombination and higher Voc may occur, but excessive area reduction should increase series resistance and lower FF. In situ or early-stage GIWAXS, optical microscopy and SEM/AFM should track nucleation and morphology; UPS/KPFM and contact-potential mapping should quantify electrostatics; excitation-side-resolved PLQY/QFLS, TRPL and ideality-factor analysis should localize recombination; transfer-length/contact-resistance measurements and area-dependent J-V should test contact restriction. Causality requires that the targeted control reproduces the corresponding intermediate variable and device response while non-target variables remain unchanged. A multivariate correlation in the original device alone is not sufficient.","scoring_key_points":["Rejects a single-mechanism inference because the interlayer simultaneously changes wetting, chemistry, electrostatics and contact geometry.","Proposes function-matched controls for wetting, dipole, passivation and effective contact area rather than only a no-interlayer control.","Maps each mechanism to distinct intermediate measurements and device signatures, including nucleation, UPS/KPFM, PLQY/QFLS and contact resistance.","Requires selective reproduction of both the intermediate variable and device response while non-target variables remain controlled."],"accepted_equivalents":["A designed molecular series with independently varied terminal dipole, anchoring group and passivating group is acceptable.","Surface-energy matching by solvent treatment, plasma-free chemistry or an inert polymer is acceptable if it does not introduce confounding damage.","Localized-contact test structures, patterned dielectrics or current-crowding simulations may be used to evaluate effective contact area.","Steady-state PLQY, transient PL, microwave conductivity or surface-recombination-velocity analysis may be combined when the localization limits are acknowledged."],"common_wrong_answers":["Treating a work-function shift as proof that all morphology and lifetime changes are dipole-driven.","Using only a treated versus untreated comparison without function-matched analogues.","Assigning longer TRPL entirely to better bulk material without separating surface extraction and recombination effects.","Assuming that reducing contact area always improves FF, ignoring current crowding and series resistance."]}
{"benchmark_id":"benchmark-close_BN_CLOSED_BOOK_BATCH_002_CORE_000045_SUBJ2","task_family":"stability_design_transfer","expected_answer":"The conclusion is not justified. Approximately threefold Voc is useful evidence that the three subcells are electrically connected in series, but it does not establish low interconnect resistance, absence of shunts, high photocurrent matching, uniform segment performance or durable laser scribes. Likewise, dark ambient T90 measures shelf stability under a relatively mild condition; it does not test photochemical degradation, bias-driven ion migration, thermal stress, humidity ingress, encapsulation reliability or outdoor cycling. Qualification should first verify P1/P2/P3 geometry and electrical isolation with optical microscopy, profilometry or cross-sectional imaging, resistance measurements across each scribe, and EL/LBIC or thermography to identify local shunts and dead zones. Segment-resolved J-V should confirm voltage addition, current matching and series resistance. Report total, aperture and active areas separately, together with geometrical fill factor and both active-area and aperture-area efficiency, so dead-area losses are not hidden. Next, run replicated stabilized-MPP tests under illumination at relevant temperatures, damp-heat or humidity-bias tests, thermal cycling, UV exposure and light-dark cycling, with encapsulated and unencapsulated controls. Outdoor exposure may follow after laboratory screens. Track module power, Voc, Jsc, FF, scribe resistance, insulation resistance, EL/LBIC maps and failure propagation. Manufacturing evidence requires multiple substrates and lots, yield distributions, scribe-position tolerance, debris/redeposition control and process windows rather than one champion module. A failure that begins locally at P2/P3 and spreads should be assigned to interconnect or scribe damage; uniform photocurrent loss with stable scribe resistance suggests absorber/contact degradation; edge-driven humidity failure implicates encapsulation. Passing dark storage alone cannot support outdoor readiness.","scoring_key_points":["Explains that voltage scaling verifies series connection only, not interconnect loss, shunt freedom, current matching or durability.","Distinguishes dark shelf T90 from illuminated, biased, thermal, humid and cyclic operational reliability.","Specifies scribe, segment and area-accounting diagnostics, including active/aperture/total area and geometrical fill factor.","Defines replicated stress testing and spatial failure interpretation that separates scribe, absorber/contact and encapsulation failure while assessing manufacturing yield."],"accepted_equivalents":["Electroluminescence, photoluminescence, LBIC, lock-in thermography or infrared imaging may be used to localize scribe and segment defects.","IEC-style damp heat, thermal cycling, UV and outdoor tests are acceptable; exact sequences may vary if dark storage is clearly distinguished from operation.","Four-wire interconnect resistance, transfer-length structures or segment-resolved impedance may be used to quantify laser-interconnect loss.","A different area terminology is acceptable if active, aperture and total substrate areas are unambiguously separated."],"common_wrong_answers":["Treating threefold Voc as proof of high module efficiency and robust interconnects.","Equating dark ambient storage with maximum-power-point or outdoor stability.","Reporting only active-area efficiency and omitting dead-area and scribe losses.","Qualifying a process from one champion minimodule without yield, tolerance or spatial-failure data."]}
{"benchmark_id":"benchmark-close_BN_CLOSED_BOOK_BATCH_003_CORE_000051_SUBJ1","task_family":"mechanism_diagnostic","expected_answer":"The key is to decouple vacancy population from lattice strain. First, vary the iodide-vacancy chemical potential independently of the framework—for example by halide-rich/halide-poor processing, controlled electrical bias, illumination, or thermal stressing—while matching composition, morphology, and residual strain. Phase stability should then follow vacancy concentration if vacancy accumulation is causal. Second, quantify ion motion and defect buildup during stress using temperature-dependent ionic conductivity or current drift, SCLC, transient ion-current measurements, or depth-sensitive ion profiling; the framework should reduce the growth or aggregation of mobile-vacancy signatures. Third, follow the black-to-yellow transformation in situ by XRD or Raman during identical heating cycles and correlate the onset kinetics with the independently measured defect evolution. Finally, compare a rotatable framework with a chemically similar nonrotatable analogue and a conventional static passivant, supported by calculations of vacancy migration/aggregation barriers and strain-only phase energetics. A vacancy-suppression mechanism is supported only if phase stabilization tracks reduced vacancy kinetics and survives controls that preserve strain or passivation but remove framework dynamics.","scoring_key_points":["Independently vary or quantify iodide-vacancy population while controlling strain, composition, and morphology.","Measure ion migration and stress-induced defect accumulation with an electrical, spectroscopic, or compositional probe.","Track phase-transition kinetics in situ and correlate them with vacancy evolution rather than static lattice distortion.","Use nonrotatable/static-passivant controls plus migration and phase-energy calculations to falsify strain-only explanations."],"accepted_equivalents":["Halide chemical-potential control, defect-doping control, or bias-induced vacancy generation as a way to decouple vacancies from strain","Temperature-dependent conductivity, transient ionic current, SCLC, Kelvin-probe drift, ToF-SIMS, or isotope tracing as vacancy diagnostics","In situ GIWAXS in place of XRD, or temperature-dependent Raman in place of diffraction","A rigid structural analogue, nonrotatable 2D phase, or matched molecular passivant as the critical control"],"common_wrong_answers":["Treating higher room-temperature PL or larger grains alone as proof of a vacancy-migration mechanism","Inferring causality only from a calculated migration barrier without stress-dependent experimental validation","Attributing all phase stabilization to compressive strain without independently measuring vacancy accumulation","Comparing only additive versus control films without a nonrotatable or strain-matched control"]}
{"benchmark_id":"benchmark-close_BN_CLOSED_BOOK_BATCH_003_CORE_000051_SUBJ2","task_family":"stability_design_transfer","expected_answer":"A viable candidate must first be structurally dynamic in the relevant processing and operating range: its reconfiguration should be reversible, thermally compatible with perovskite annealing, and free of decomposition or irreversible secondary-phase growth. Second, it must alter the defect kinetics that matter—raising halide-vacancy migration or aggregation barriers, reducing field-driven ionic redistribution, or buffering local stress—while preserving the wide-bandgap absorber's optical gap, carrier mobility, and band alignment. Third, dose and deposition must have a finite process window: the candidate should localize at surfaces or grain boundaries without forming a thick transport-blocking 2D phase, disrupting current matching, or creating compositional segregation. A rigid analogue and a conventional passivant should be included to separate dynamic behavior from ordinary passivation. Finally, the candidate must be tested under coupled illumination, electrical bias, heat, and thermal cycling at stabilized maximum power, with in situ phase, ion-migration, recombination, and extraction diagnostics. Scale-up should proceed only if the benefit persists in encapsulated larger-area devices with uniform coating and no new hysteresis or series-resistance penalty.","scoring_key_points":["Require reversible structural motion and thermal/process compatibility without decomposition or irreversible secondary phases.","Show reduced vacancy migration or aggregation while preserving optical absorption, band alignment, and carrier extraction.","Establish a dose and coating window that avoids a thick insulating low-dimensional phase and include rigid/passivant controls.","Validate under coupled light-bias-heat cycling at stabilized MPP and confirm persistence in uniform larger-area devices."],"accepted_equivalents":["Dynamic lattice accommodation, reversible orientational motion, or entropy-assisted defect buffering","Migration-barrier calculations combined with bias-temperature ion-drift experiments","Grain-boundary-selective incorporation or ultrathin interfacial localization instead of bulk incorporation","Mini-module, large-area cell, or statistically sampled submodule validation as the scale-up gate"],"common_wrong_answers":["Selecting the candidate solely because it increases initial PL intensity or PCE","Assuming that more low-dimensional phase is always beneficial","Testing only shelf stability in inert atmosphere without electrical bias or illumination","Ignoring current matching, contact resistance, or coating uniformity in the tandem context"]}
{"benchmark_id":"benchmark-close_BN_CLOSED_BOOK_BATCH_003_CORE_000068_SUBJ1","task_family":"mechanism_diagnostic","expected_answer":"A minimal model contains a fast electronic state—carrier generation, extraction, and recombination—and a slow ionic/interfacial state such as vacancy redistribution and ionic screening at TiO2/perovskite or perovskite/carbon interfaces. A very fast scan freezes the ionic distribution and samples a favorable initial internal field, so the apparent PCE can be inflated. A slow scan allows ions and interfacial charge to approach a less favorable steady state, reducing collection. At an intermediate scan time, the voltage sweep crosses the ionic relaxation time, producing delayed field redistribution and a transient current overshoot or bump. The light-induced capacitance increase and dark discharge are consistent with stored interfacial ionic/electronic charge, but are not sufficient alone. The mechanism should show systematic dependence on prebias, scan direction, dwell time, temperature, frequency, and light intensity, with Arrhenius-like ionic time constants that agree between J-V, step-current, and capacitance measurements. Interface and geometry controls—changing mesoporous TiO2, carbon surface chemistry, spacer thickness, porosity, or adding an ion-blocking layer—should shift the effect. A pure instrument RC artifact would follow cable/device capacitance and sweep settings but would not exhibit chemically sensitive activation energies, preconditioning memory, or interface-specific scaling.","scoring_key_points":["Model fast electronic transport and slow ionic/interfacial polarization as coupled state variables.","Explain fast-, slow-, and intermediate-scan behavior by the relation between sweep time and ionic relaxation time.","Require prebias, direction, dwell, temperature, frequency, and time-domain tests with consistent kinetic scaling.","Use interface/geometry controls and distinguish chemical activation and memory from a simple instrumental RC response."],"accepted_equivalents":["Mobile halide vacancies, protonic defects, or ionic double-layer formation as the slow variable","Dynamic internal-field screening, interfacial band bending, or delayed charge collection as the coupling mechanism","Intensity-modulated photocurrent/photovoltage, transient photocurrent, or bias-step relaxation","Ion-blocking interlayers, altered mesoporous TiO2, carbon functionalization, or device-thickness series as localization controls"],"common_wrong_answers":["Treating the fastest-scan PCE as the true steady-state efficiency","Explaining the bump only as random measurement noise without testing time-scale dependence","Using capacitance magnitude alone as definitive proof of bulk ion migration","Ignoring preconditioning and scan direction when comparing hysteresis data"]}
{"benchmark_id":"benchmark-close_BN_CLOSED_BOOK_BATCH_003_CORE_000095_SUBJ1","task_family":"mechanism_diagnostic","expected_answer":"PL quenching in a contacted stack is ambiguous because both faster charge extraction and faster nonradiative recombination reduce the emitted intensity. The unchanged neat-film QFLS and TRPL indicate that the treatment neither strongly passivates nor strongly worsens bulk/surface recombination in the isolated absorber, so the mechanism must be tested at the contact. Dark and illuminated UPS, Kelvin-probe/KPFM measurements, and depth- or core-level-sensitive XPS should establish the sign and magnitude of the molecular dipole, the change in surface band bending, and the valence-band offset to the hole-transport material. Charge-selectivity must then be demonstrated dynamically using transient surface photovoltage, transient photocurrent or charge extraction, contact-selective devices, and measurements of electron leakage to the hole contact. Improved Voc/FF or electroluminescence efficiency should correlate with faster hole extraction and reduced minority-carrier leakage without a loss of QFLS. Concentration, molecular-dipole, and nonpolar-analogue controls are needed to rule out morphology, solvent, or chemical-damage explanations.","scoring_key_points":["State that PL quenching can arise from either extraction or nonradiative trapping and is therefore ambiguous.","Use unchanged neat-film QFLS/TRPL to constrain large passivation or trap-creation explanations.","Map dark/light work function, band bending, and VBM-to-HTL alignment with UPS/Kelvin probe/XPS-type measurements.","Demonstrate faster hole extraction and lower electron leakage with dynamic/contact-selective controls and device correlation."],"accepted_equivalents":["Photoluminescence efficiency or absolute PL in place of PLQY-derived QFLS","Contact-potential difference mapping, surface photovoltage spectroscopy, or capacitance profiling for band bending","Time-resolved microwave conductivity combined with selective contacts, transient absorption, or charge-extraction measurements","A dipole-reversed molecule, nonpolar analogue, or solvent-only control"],"common_wrong_answers":["Interpreting stronger PL quenching as automatic proof of better extraction","Calling the treatment a strong passivant despite unchanged neat-film QFLS and lifetime","Using only ex situ work-function data without the hole-transport layer or illumination","Ignoring minority-carrier leakage and contact selectivity when explaining Voc and FF gains"]}
